Repository: usnistgov/texture

TEXTURE
-------
A collection of python modules to analyze/plot crystallographic texture.
Below is the list of main modules included in this package, which can be useful
for those who study crystallographic texture / crystal plasticity and those who
need to *repeatedly* plot/visualize the crystallographic data.
Also a few modules can be used to generate ideal model textures.

1. upf.py
   This module can plot pole figures in any crystallographic structure from a discrete set of orientations.
   Look at the examples in ./ipynb/ folder.
   One can plot *pretty* pole figure plots and have a lot of options.
   (see also some example pole figures generated by this module in below)
   Compatible formats are:
   1. EPF (experimental pole figure formats used in popLA)
   2. VPSC texture (the collection of discrete orientations used in VPSC,EVPSC)
   3. Bruker's *.uxd file
2. bcc_rolling_fiber.py
   This module generates a set of 'ideal' fiber textures including 'gamma','alpha','eta','epsilon' and 'sigma'. This module was used to create the set of BCC fibers studied in the paper entiled "Forming limit prediction using a self-consistent crystal plasticity framework: a case study for BCC fiber textures" submitted to Modelling and Simulations in Materials Science and Engineering.
3. hcp_fiber.py
   A set of model basal-pole fibers for AZ31/ZE10 magnesium alloys. This module has been used in a paper under preparation, that is entitled "Texture-based forming limit prediction for Mg sheet alloys ZE10 and AZ31".
4. cmb.py
   A tool to *sample* discrete orientation files from a discretly sampled COD in the Euler space. One can use this to extract the arbitrary number of discrete orientations from COD files generated by popLA.
5. cod_section.py
   A tool to visualize cod sections from directe orientation files

## Features
-----------
Plot beautiful pole figures from a population of discrete orientations (such as the texture input to VPSC code).
(https://github.com/youngung/texture/blob/dev/images/Mg_texture.png)


Experimental pole figures can be also drawn using exactly the same template.
The below example shows the case for the EPF format (a.k.a. the popLA format).
(https://github.com/youngung/texture/blob/dev/images/fss.png)


One can generate model textures typically found in rolled sheets.
For example, a gamma fiber typically found in various mild steel sheets can be easily created.
(https://github.com/youngung/texture/blob/dev/images/gamma_fib_ngr08000_sigma015_contf.png)

# Data and pole figures generated by this module have been used in the following publications
- [Texture-based forming limit prediction for Mg sheet alloys ZE10 and AZ31](http://dx.doi.org/10.1016/j.ijmecsci.2016.08.013), Dirk Steglich, **Youngung Jeong**, International Journal of Mechanical Sciences (In press)
- [A comparative study between micro- and macro-mechanical constitutive models developed for complex loading scenarios](http://dx.doi.org/10.1016/j.ijplas.2016.07.015), **Y. Jeong**, F. Barlat, C. Tome, W. Wen, International Journal of Plasticity (In press)
- [Forming limit prediction using a self-consistent crystal plasticity framework: a case study for BCC fiber textures](http://dx.doi.org/10.1088/0965-0393/24/5/055005), **Y. Jeong**, M.-S. Pham, M. Iadicola, A. Creuziger, T. Foecke, Modelling and Simulation in Materials Science and Engineering 24 (5), 055002 (21 pp)

File: exp_uxd/e_steel.UXD (part 1 of 4)
; C:\DIFFDAT1\GIFT\MML\youngung\11-1-e_steel\as_R.raw(Diffrac Plus V1.01 file) converted by XCH V1.0
_FILEVERSION=2
_SITE='Korea'
_USER='Admin'
_SAMPLE_CHANGER_CODE=0
_ATTACHMENTS_CODE=0
_GONIOMETER_RADIUS=300.000000
_FIXED_DIVSLIT=1.000000
_FIXED_SAMPLESLIT=0.000000
_FIXED_DETSLIT=0.100000
_MONOCHROMATOR=0
; None
_THIN_FILM='N'
_BETA_FILTER='Y'
_FIXED_ANTISLIT=0.600000
_ANALYZER_CODE=0
; None
_DATEMEASURED='29-Mar-2011 18:56:41'
_WL_UNIT='A'
_WL1=1.788970
_WL2=1.792850
_WL3=1.620790
_WLRATIO=0.500000
_ANODE='Co'
; (Data for Range number 1)
_DRIVE='PHI'
_STEPTIME=2.000000
_STEPSIZE=5.000000
_STEPMODE='C'
_START=0.000000
_THETA=26.225000
_2THETA=52.450001
_KHI=0.000000
_PHI=0.000000
_X=0.000000
_Y=0.000000
_Z=0.000000
_DIVERGENCE=3.000000
_ANTISCATTER=3.000000
_DETECTOR=1
; S.C.
_HV=687.000000
_GAIN=80.000000
_LLD=0.690000
_ULD=1.866000
_DETECTORSLIT='unkn'
_AUX1=0.000000
_AUX2=0.000000
_AUX3=0.000000
_TIMESTARTED=13.000000
_TEMP_RATE=0.000000
_TEMP_DELAY=0.000000
_KV=35
_MA=40
_RANGE_WL=1.788970
_3DPLANE=0
_2THETACOUNTS
   0.0000    574319
   5.0000    683003
  10.0000    895316
  15.0000   1165880
  20.0000   1382410
  25.0000   1495550
  30.0000   1508980
  35.0000   1394220
  40.0000   1187520
  45.0000    987067
  50.0000    858867
  55.0000    766434
  60.0000    693448
  65.0000    638705
  70.0000    592188
  75.0000    550874
  80.0000    518644
  85.0000    490636
  90.0000    468288
  95.0000    452823
 100.0000    441619
 105.0000    431822
 110.0000    423345
 115.0000    414531
 120.0000    407174
 125.0000    404176
 130.0000    401308
 135.0000    400467
 140.0000    406741
 145.0000    414495
 150.0000    430895
 155.0000    452284
 160.0000    496774
 165.0000    558835
 170.0000    666225
 175.0000    848010
 180.0000   1131260
 185.0000   1465560
 190.0000   1613920
 195.0000   1443620
 200.0000   1178240
 205.0000   1022170
 210.0000    955918
 215.0000   1001690
 220.0000   1156600
 225.0000   1426810
 230.0000   1607840
 235.0000   1622520
 240.0000   1555780
 245.0000   1476120
 250.0000   1390850
 255.0000   1312440
 260.0000   1235760
 265.0000   1166710
 270.0000   1112220
 275.0000   1060980
 280.0000   1026940
 285.0000    991844
 290.0000    962477
 295.0000    934269
 300.0000    905365
 305.0000    883753
 310.0000    858449
 315.0000    827006
 320.0000    793665
 325.0000    756190
 330.0000    714436
 335.0000    662090
 340.0000    621150
 345.0000    581351
 350.0000    551390
 355.0000    545492
; (Data for Range number 2)
_DRIVE='PHI'
_STEPTIME=2.000000
_STEPSIZE=5.000000
_STEPMODE='C'
_START=0.000000
_THETA=26.225000
_2THETA=52.450001
_KHI=5.000000
_PHI=0.000000
_X=0.000000
_Y=0.000000
_Z=0.000000
_DIVERGENCE=3.000000
_ANTISCATTER=3.000000
_DETECTOR=1
; S.C.
_HV=687.000000
_GAIN=80.000000
_LLD=0.690000
_ULD=1.866000
_DETECTORSLIT='unkn'
_AUX1=0.000000
_AUX2=0.000000
_AUX3=0.000000
_TIMESTARTED=218.000000
_TEMP_RATE=0.000000
_TEMP_DELAY=0.000000
_KV=35
_MA=40
_RANGE_WL=1.788970
_3DPLANE=0
_2THETACOUNTS
   0.0000     11227
   5.0000      5908
  10.0000      3304
  15.0000      2168
  20.0000      1687
  25.0000      1373
  30.0000      1313
  35.0000      1269
  40.0000      1221
  45.0000      1204
  50.0000      1307
  55.0000      1231
  60.0000      1218
  65.0000      1247
  70.0000      1216
  75.0000      1348
  80.0000      1303
  85.0000      1315
  90.0000      1336
  95.0000      1392
 100.0000      1380
 105.0000      1364
 110.0000      1363
 115.0000      1348
 120.0000      1362
 125.0000      1288
 130.0000      1350
 135.0000      1399
 140.0000      1343
 145.0000      1448
 150.0000      1367
 155.0000      1378
 160.0000      1471
 165.0000      1670
 170.0000      2236
 175.0000      5685
 180.0000     14661
 185.0000     25647
 190.0000     33899
 195.0000     37017
 200.0000     35868
 205.0000     32707
 210.0000     29626
 215.0000     27264
 220.0000     25432
 225.0000     23943
 230.0000     23451
 235.0000     22365
 240.0000     21308
 245.0000     20474
 250.0000     20009
 255.0000     18795
 260.0000     17776
 265.0000     16989
 270.0000     16247
 275.0000     15990
 280.0000     16050
 285.0000     16411
 290.0000     17288
 295.0000     18535
 300.0000     20991
 305.0000     25187
 310.0000     30290
 315.0000     38496
 320.0000     49392
 325.0000     62013
 330.0000     73329
 335.0000     77718
 340.0000     71491
 345.0000     56885
 350.0000     37555
 355.0000     21716
; (Data for Range number 3)
_DRIVE='PHI'
_STEPTIME=2.000000
_STEPSIZE=5.000000
_STEPMODE='C'
_START=0.000000
_THETA=26.225000
_2THETA=52.450001
_KHI=10.000000
_PHI=0.000000
_X=0.000000
_Y=0.000000
_Z=0.000000
_DIVERGENCE=3.000000
_ANTISCATTER=3.000000
_DETECTOR=1
; S.C.
_HV=687.000000
_GAIN=80.000000
_LLD=0.690000
_ULD=1.866000
_DETECTORSLIT='unkn'
_AUX1=0.000000
_AUX2=0.000000
_AUX3=0.000000
_TIMESTARTED=423.000000
_TEMP_RATE=0.000000
_TEMP_DELAY=0.000000
_KV=35
_MA=40
_RANGE_WL=1.788970
_3DPLANE=0
_2THETACOUNTS
   0.0000      1896
   5.0000      1560
  10.0000      1364
  15.0000      1265
  20.0000      1247
  25.0000      1281
  30.0000      1111
  35.0000      1127
  40.0000      1127
  45.0000      1241
  50.0000      1190
  55.0000      1166
  60.0000      1166
  65.0000      1193
  70.0000      1219
  75.0000      1222
  80.0000      1221
  85.0000      1186
  90.0000      1250
  95.0000      1230
 100.0000      1303
 105.0000      1315
 110.0000      1305
 115.0000      1278
 120.0000      1290
 125.0000      1389
 130.0000      1342
 135.0000      1388
 140.0000      1424
 145.0000      1438
 150.0000      1394
 155.0000      1425
 160.0000      1404
 165.0000      1437
 170.0000      1467
 175.0000      1470
 180.0000      1456
 185.0000      1605
 190.0000      1920
 195.0000      2330
 200.0000      2792
 205.0000      3399
 210.0000      4132
 215.0000      4898
 220.0000      5752
 225.0000      6620
 230.0000      7645
 235.0000      8264
 240.0000      8461
 245.0000      8609
 250.0000      8136
 255.0000      8009
 260.0000      7375
 265.0000      7151
 270.0000      6721
 275.0000      6745
 280.0000      6635
 285.0000      6612
 290.0000      6775
 295.0000      7365
 300.0000      7936
 305.0000      8586
 310.0000     10247
 315.0000     12114
 320.0000     13998
 325.0000     15697
 330.0000     15808
 335.0000     13936
 340.0000     10681
 345.0000      7224
 350.0000      4443
 355.0000      2716
; (Data for Range number 4)
_DRIVE='PHI'
_STEPTIME=2.000000
_STEPSIZE=5.000000
_STEPMODE='C'
_START=0.000000
_THETA=26.225000
_2THETA=52.450001
_KHI=15.000000
_PHI=0.000000
_X=0.000000
_Y=0.000000
_Z=0.000000
_DIVERGENCE=3.000000
_ANTISCATTER=3.000000
_DETECTOR=1
; S.C.
_HV=687.000000
_GAIN=80.000000
_LLD=0.690000
_ULD=1.866000
_DETECTORSLIT='unkn'
_AUX1=0.000000
_AUX2=0.000000
_AUX3=0.000000
_TIMESTARTED=628.000000
_TEMP_RATE=0.000000
_TEMP_DELAY=0.000000
_KV=35
_MA=40
_RANGE_WL=1.788970
_3DPLANE=0
_2THETACOUNTS
   0.0000      1386
   5.0000      1414
  10.0000      1262
  15.0000      1302
  20.0000      1254
  25.0000      1273
  30.0000      1191
  35.0000      1237
  40.0000      1194
  45.0000      1123
  50.0000      1221
  55.0000      1184
  60.0000      1177
  65.0000      1273
  70.0000      1274
  75.0000      1275
  80.0000      1250
  85.0000      1334
  90.0000      1347
  95.0000      1370
 100.0000      1436
 105.0000      1421
 110.0000      1501
 115.0000      1619
 120.0000      1485
 125.0000      1576
 130.0000      1546
 135.0000      1574
 140.0000      1623
 145.0000      1650
 150.0000      1576
 155.0000      1652
 160.0000      1625
 165.0000      1578
 170.0000      1588
 175.0000      1493
 180.0000      1599
 185.0000      1664
 190.0000      1659
 195.0000      1642
 200.0000      1729
 205.0000      1838
 210.0000      2083
 215.0000      2541
 220.0000      3230
 225.0000      4235
 230.0000      5184
 235.0000      6017
 240.0000      6520
 245.0000      6691
 250.0000      6751
 255.0000      6350
 260.0000      6113
 265.0000      5677
 270.0000      5561
 275.0000      5301
 280.0000      5151
 285.0000      5261
 290.0000      5315
 295.0000      5605
 300.0000      5920
 305.0000      6480
 310.0000      7119
 315.0000      7931
 320.0000      8590
 325.0000      8025
 330.0000      6175
 335.0000      4290
 340.0000      2854
 345.0000      2061
 350.0000      1551
 355.0000      1502
; (Data for Range number 5)
_DRIVE='PHI'
_STEPTIME=2.000000
_STEPSIZE=5.000000
_STEPMODE='C'
_START=0.000000
_THETA=26.225000
_2THETA=52.450001
_KHI=20.000000
_PHI=0.000000
_X=0.000000
_Y=0.000000
_Z=0.000000
_DIVERGENCE=3.000000
_ANTISCATTER=3.000000
_DETECTOR=1
; S.C.
_HV=687.000000
_GAIN=80.000000
_LLD=0.690000
_ULD=1.866000
_DETECTORSLIT='unkn'
_AUX1=0.000000
_AUX2=0.000000
_AUX3=0.000000
_TIMESTARTED=833.000000
_TEMP_RATE=0.000000
_TEMP_DELAY=0.000000
_KV=35
_MA=40
_RANGE_WL=1.788970
_3DPLANE=0
_2THETACOUNTS
   0.0000      1640
   5.0000      1495
  10.0000      1434
  15.0000      1494
  20.0000      1453
  25.0000      1370
  30.0000      1270
  35.0000      1280
  40.0000      1278
  45.0000      1234
  50.0000      1337
  55.0000      1322
  60.0000      1312
  65.0000      1303
  70.0000      1307
  75.0000      1374
  80.0000      1519
  85.0000      1598
  90.0000      1688
  95.0000      1733
 100.0000      1765
 105.0000      1773
 110.0000      1900
 115.0000      1882
 120.0000      1870
 125.0000      1934
 130.0000      1986
 135.0000      1900
 140.0000      1896
 145.0000      1934
 150.0000      1950
 155.0000      1942
 160.0000      1925
 165.0000      1882
 170.0000      1764
 175.0000      1864
 180.0000      1893
 185.0000      1899
 190.0000      1873
 195.0000      1940
 200.0000      1973
 205.0000      2010
 210.0000      2074
 215.0000      2349
 220.0000      2601
 225.0000      3276
 230.0000      3975
 235.0000      4829
 240.0000      5682
 245.0000      6074
 250.0000      6249
 255.0000      6244
 260.0000      5946
 265.0000      5858
 270.0000      5424
 275.0000      5274
 280.0000      5278
 285.0000      5003
 290.0000      5094
 295.0000      5197
 300.0000      5222
 305.0000      5448
 310.0000      5785
 315.0000      5721
 320.0000      5744
 325.0000      5050
 330.0000      3792
 335.0000      2675
 340.0000      2020
 345.0000      1797
 350.0000      1719
 355.0000      1672
; (Data for Range number 6)
_DRIVE='PHI'
_STEPTIME=2.000000
_STEPSIZE=5.000000
_STEPMODE='C'
_START=0.000000
_THETA=26.225000
_2THETA=52.450001
_KHI=25.000000
_PHI=0.000000
_X=0.000000
_Y=0.000000
_Z=0.000000
_DIVERGENCE=3.000000
_ANTISCATTER=3.000000
_DETECTOR=1
; S.C.
_HV=687.000000
_GAIN=80.000000
_LLD=0.690000
_ULD=1.866000
_DETECTORSLIT='unkn'
_AUX1=0.000000
_AUX2=0.000000
_AUX3=0.000000
_TIMESTARTED=1038.000000
_TEMP_RATE=0.000000
_TEMP_DELAY=0.000000
_KV=35
_MA=40
_RANGE_WL=1.788970
_3DPLANE=0
_2THETACOUNTS
   0.0000      2301
   5.0000      2155
  10.0000      1992
  15.0000      1880
  20.0000      1698
  25.0000      1694
  30.0000      1675
  35.0000      1538
  40.0000      1571
  45.0000      1553
  50.0000      1506
  55.0000      1481
  60.0000      1557
  65.0000      1515
  70.0000      1632
  75.0000      1701
  80.0000      1824
  85.0000      2009
  90.0000      2156
  95.0000      2280
 100.0000      2460
 105.0000      2538
 110.0000      2548
 115.0000      2669
 120.0000      2508
 125.0000      2450
 130.0000      2397
 135.0000      2412
 140.0000      2141
 145.0000      2256
 150.0000      2236
 155.0000      2175
 160.0000      2197
 165.0000      2136
 170.0000      2112
 175.0000      2186
 180.0000      2194
 185.0000      2182
 190.0000      2192
 195.0000      2113
 200.0000      2105
 205.0000      2220
 210.0000      2334
 215.0000      2326
 220.0000      2531
 225.0000      2842
 230.0000      3222
 235.0000      3991
 240.0000      4814
 245.0000      5701
 250.0000      6183
 255.0000      6342
 260.0000      5977
 265.0000      5692
 270.0000      5417
 275.0000      5374
 280.0000      5331
 285.0000      5062
 290.0000      4998
 295.0000      4968
 300.0000      4643
 305.0000      4473
 310.0000      4411
 315.0000      4403
 320.0000      4224
 325.0000      3919
 330.0000      3461
 335.0000      3012
 340.0000      2778
 345.0000      2715
 350.0000      2672
 355.0000      2494
; (Data for Range number 7)
_DRIVE='PHI'
_STEPTIME=2.000000
_STEPSIZE=5.000000
_STEPMODE='C'
_START=0.000000
_THETA=26.225000
_2THETA=52.450001
_KHI=30.000000
_PHI=0.000000
_X=0.000000
_Y=0.000000
_Z=0.000000
_DIVERGENCE=3.000000
_ANTISCATTER=3.000000
_DETECTOR=1
; S.C.
_HV=687.000000
_GAIN=80.000000
_LLD=0.690000
_ULD=1.866000
_DETECTORSLIT='unkn'
_AUX1=0.000000
_AUX2=0.000000
_AUX3=0.000000
_TIMESTARTED=1243.000000
_TEMP_RATE=0.000000
_TEMP_DELAY=0.000000
_KV=35
_MA=40
_RANGE_WL=1.788970
_3DPLANE=0
_2THETACOUNTS
   0.0000      4766
   5.0000      4319
  10.0000      3787
  15.0000      3084
  20.0000      2614
  25.0000      2308
  30.0000      1955
  35.0000      1916
  40.0000      1904
  45.0000      1811
  50.0000      1766
  55.0000      1719
  60.0000      1789
  65.0000      1891
  70.0000      1966
  75.0000      2064
  80.0000      2326
  85.0000      2568
  90.0000      2977
  95.0000      3366
 100.0000      3691
 105.0000      3841
 110.0000      3787
 115.0000      3493
 120.0000      3145
 125.0000      2917
 130.0000      2705
 135.0000      2540
 140.0000      2386
 145.0000      2613
 150.0000      2670
 155.0000      2688
 160.0000      2632
 165.0000      2664
 170.0000      2540
 175.0000      2488
 180.0000      2476
 185.0000      2557
 190.0000      2430
 195.0000      2436
 200.0000      2432
 205.0000      2384
 210.0000      2420
 215.0000      2325
 220.0000      2504
 225.0000      2427
 230.0000      2751
 235.0000      3196
 240.0000      3995
 245.0000      5117
 250.0000      6061
 255.0000      6356
 260.0000      5971
 265.0000      5669
 270.0000      5434
 275.0000      5238
 280.0000      5125
 285.0000      4906
 290.0000      4765
 295.0000      4445
 300.0000      4100
 305.0000      3966
 310.0000      3771
 315.0000      3829
 320.0000      3871
 325.0000      3963
 330.0000      3990
 335.0000      4081
 340.0000      4333
 345.0000      4597
 350.0000      4934
 355.0000      5054
; (Data for Range number 8)
_DRIVE='PHI'
_STEPTIME=2.000000
_STEPSIZE=5.000000
_STEPMODE='C'
_START=0.000000
_THETA=26.225000
_2THETA=52.450001
_KHI=35.000000
_PHI=0.000000
_X=0.000000
_Y=0.000000
_Z=0.000000
_DIVERGENCE=3.000000
_ANTISCATTER=3.000000
_DETECTOR=1
; S.C.
_HV=687.000000
_GAIN=80.000000
_LLD=0.690000
_ULD=1.866000
_DETECTORSLIT='unkn'
_AUX1=0.000000
_AUX2=0.000000
_AUX3=0.000000
_TIMESTARTED=1448.000000
_TEMP_RATE=0.000000
_TEMP_DELAY=0.000000
_KV=35
_MA=40
_RANGE_WL=1.788970
_3DPLANE=0
_2THETACOUNTS
   0.0000      8574
   5.0000      8592
  10.0000      8217
  15.0000      6661
  20.0000      5172
  25.0000      3843
  30.0000      3021
  35.0000      2452
  40.0000      2229
  45.0000      2164
  50.0000      2074
  55.0000      2094
  60.0000      2082
  65.0000      2169
  70.0000      2348
  75.0000      2552
  80.0000      2996
  85.0000      3441
  90.0000      4338
  95.0000      4991
 100.0000      5337
 105.0000      5348
 110.0000      4689
 115.0000      4155
 120.0000      3452
 125.0000      2946
 130.0000      2572
 135.0000      2293
 140.0000      2376
 145.0000      3095
 150.0000      4091
 155.0000      4219
 160.0000      3953
 165.0000      3816
 170.0000      3698
 175.0000      3564
 180.0000      3478
 185.0000      3244
 190.0000      3148
 195.0000      2931
 200.0000      2841
 205.0000      2589
 210.0000      2547
 215.0000      2427
 220.0000      2532
 225.0000      2416
 230.0000      2412
 235.0000      2576
 240.0000      3364
 245.0000      4378
 250.0000      5692
 255.0000      6229
 260.0000      5967
 265.0000      5515
 270.0000      5133
 275.0000      5006
 280.0000      4738
 285.0000      4421
 290.0000      4039
 295.0000      3839
 300.0000      3467
 305.0000      3367
 310.0000      3416
 315.0000      3332
 320.0000      3503
 325.0000      3665
 330.0000      3932
 335.0000      4224
 340.0000      4779
 345.0000      5810
 350.0000      6616
 355.0000      7566
; (Data for Range number 9)
_DRIVE='PHI'
_STEPTIME=2.000000
_STEPSIZE=5.000000
_STEPMODE='C'
_START=0.000000
_THETA=26.225000
_2THETA=52.450001
_KHI=40.000000
_PHI=0.000000
_X=0.000000
_Y=0.000000
_Z=0.000000
_DIVERGENCE=3.000000
_ANTISCATTER=3.000000
_DETECTOR=1
; S.C.
_HV=687.000000
_GAIN=80.000000
_LLD=0.690000
_ULD=1.866000
_DETECTORSLIT='unkn'
_AUX1=0.000000
_AUX2=0.000000
_AUX3=0.000000
_TIMESTARTED=1653.000000
_TEMP_RATE=0.000000
_TEMP_DELAY=0.000000
_KV=35
_MA=40
_RANGE_WL=1.788970
_3DPLANE=0
_2THETACOUNTS
   0.0000      8626
   5.0000     10667
  10.0000     11779
  15.0000     11968
  20.0000     10531
  25.0000      7822
  30.0000      5115
  35.0000      3176
  40.0000      2558
  45.0000      2476
  50.0000      2345
  55.0000      2212
  60.0000      2384
  65.0000      2461
  70.0000      2553
  75.0000      2864
  80.0000      3360
  85.0000      4563
  90.0000      5904
  95.0000      7173
 100.0000      7533
 105.0000      6672
 110.0000      5180
 115.0000      4016
 120.0000      3084
 125.0000      2505
 130.0000      2191
 135.0000      2121
 140.0000      2502
 145.0000      5089
 150.0000      7498
 155.0000      6757
 160.0000      6110
 165.0000      5924
 170.0000      5856
 175.0000      5638
 180.0000      5407
 185.0000      4910
 190.0000      4399
 195.0000      3745
 200.0000      3232
 205.0000      2785
 210.0000      2618
 215.0000      2434
 220.0000      2212
 225.0000      2259
 230.0000      2258
 235.0000      2370
 240.0000      2851
 245.0000      3937
 250.0000      5380
 255.0000      6112
 260.0000      5630
 265.0000      5265
 270.0000      4835
 275.0000      4589
 280.0000      4068
 285.0000      3764
 290.0000      3560
 295.0000      3209
 300.0000      3030
 305.0000      3004
 310.0000      2922
 315.0000      2964
 320.0000      2961
 325.0000      3111
 330.0000      3199
 335.0000      3459
 340.0000      3793
 345.0000      4536
 350.0000      5422
 355.0000      6686
; (Data for Range number 10)
_DRIVE='PHI'
_STEPTIME=2.000000
_STEPSIZE=5.000000
_STEPMODE='C'
_START=0.000000
_THETA=26.225000
_2THETA=52.450001
_KHI=45.000000
_PHI=0.000000
_X=0.000000
_Y=0.000000
_Z=0.000000
_DIVERGENCE=3.000000
_ANTISCATTER=3.000000
_DETECTOR=1
; S.C.
_HV=687.000000
_GAIN=80.000000
_LLD=0.690000
_ULD=1.866000
_DETECTORSLIT='unkn'
_AUX1=0.000000
_AUX2=0.000000
_AUX3=0.000000
_TIMESTARTED=1858.000000
_TEMP_RATE=0.000000
_TEMP_DELAY=0.000000
_KV=35
_MA=40
_RANGE_WL=1.788970
_3DPLANE=0
_2THETACOUNTS
   0.0000      5642
   5.0000      7989
  10.0000     10716
  15.0000     13468
  20.0000     14700
  25.0000     13595
  30.0000      9892
  35.0000      4845
  40.0000      2732
  45.0000      2440
  50.0000      2261
  55.0000      2291
  60.0000      2202
  65.0000      2343
  70.0000      2544
  75.0000      2641
  80.0000      3625
  85.0000      5155
  90.0000      7870
  95.0000      9319
 100.0000      8514
 105.0000      6495
 110.0000      4571
 115.0000      3236
 120.0000      2540
 125.0000      2197
 130.0000      1992
 135.0000      1980
 140.0000      3283
 145.0000      9627
 150.0000     11504
 155.0000      8681
 160.0000      8242
 165.0000      8375
 170.0000      8477
 175.0000      8206
 180.0000      8014
 185.0000      6988
 190.0000      5933
 195.0000      4552
 200.0000      3758
 205.0000      2981
 210.0000      2579
 215.0000      2431
 220.0000      2261
 225.0000      2117
 230.0000      2228
 235.0000      2216
 240.0000      2609
 245.0000      3550
 250.0000      5102
 255.0000      5815
 260.0000      5462
 265.0000      4871
 270.0000      4347
 275.0000      3910
 280.0000      3494
 285.0000      3091
 290.0000      2863
 295.0000      2839
 300.0000      2778
 305.0000      2814
 310.0000      2814
 315.0000      2821
 320.0000      2690
 325.0000      2601
 330.0000      2588
 335.0000      2576
 340.0000      2735
 345.0000      2813
 350.0000      3382
 355.0000      4232
; (Data for Range number 11)
_DRIVE='PHI'
_STEPTIME=2.000000
_STEPSIZE=5.000000
_STEPMODE='C'
_START=0.000000
_THETA=26.225000
_2THETA=52.450001
_KHI=50.000000
_PHI=0.000000
_X=0.000000
_Y=0.000000
_Z=0.000000
_DIVERGENCE=3.000000
_ANTISCATTER=3.000000
_DETECTOR=1
; S.C.
_HV=687.000000
_GAIN=80.000000
_LLD=0.690000
_ULD=1.866000
_DETECTORSLIT='unkn'
_AUX1=0.000000
_AUX2=0.000000
_AUX3=0.000000
_TIMESTARTED=2062.000000
_TEMP_RATE=0.000000
_TEMP_DELAY=0.000000
_KV=35
_MA=40
_RANGE_WL=1.788970
_3DPLANE=0
_2THETACOUNTS
   0.0000      3319
   5.0000      4408
  10.0000      6600
  15.0000     10299
  20.0000     14345
  25.0000     16999
  30.0000     17041
  35.0000     11109
  40.0000      3216
  45.0000      2372
  50.0000      2290
  55.0000      2167
  60.0000      2173
  65.0000      2253
  70.0000      2385
  75.0000      2547
  80.0000      3484
  85.0000      5824
  90.0000      9759
  95.0000     10776
 100.0000      8332
 105.0000      5268
 110.0000      3508
 115.0000      2662
 120.0000      2143
 125.0000      2024
 130.0000      2040
 135.0000      2182
 140.0000      6258
 145.0000     23392
 150.0000     14076
 155.0000     10149
 160.0000     10687
 165.0000     11025
 170.0000     10769
 175.0000     10237
 180.0000      9311
 185.0000      7997
 190.0000      6649
 195.0000      5165
 200.0000      3821
 205.0000      3124
 210.0000      2619
 215.0000      2447
 220.0000      2781
 225.0000      2824
 230.0000      2817
 235.0000      2797
 240.0000      3014
 245.0000      3545
 250.0000      4752
 255.0000      5250
 260.0000      5016
 265.0000      4186
 270.0000      3650
 275.0000      3237
 280.0000      2823
 285.0000      2639
 290.0000      2466
 295.0000      2489
 300.0000      2531
 305.0000      2653
 310.0000      2718
 315.0000      2723
 320.0000      2533
 325.0000      2525
 330.0000      2248
 335.0000      2212
 340.0000      2078
 345.0000      2086
 350.0000      2267
 355.0000      2604
; (Data for Range number 12)
_DRIVE='PHI'
_STEPTIME=2.000000
_STEPSIZE=5.000000
_STEPMODE='C'
_START=0.000000
_THETA=26.225000
_2THETA=52.450001
_KHI=55.000000
_PHI=0.000000
_X=0.000000
_Y=0.000000
_Z=0.000000
_DIVERGENCE=3.000000
_ANTISCATTER=3.000000
_DETECTOR=1
; S.C.
_HV=687.000000
_GAIN=80.000000
_LLD=0.690000
_ULD=1.866000
_DETECTORSLIT='unkn'
_AUX1=0.000000
_AUX2=0.000000
_AUX3=0.000000
_TIMESTARTED=2268.000000
_TEMP_RATE=0.000000
_TEMP_DELAY=0.000000
_KV=35
_MA=40
_RANGE_WL=1.788970
_3DPLANE=0
_2THETACOUNTS
   0.0000      2110
   5.0000      2643
  10.0000      3647
  15.0000      5985
  20.0000     10282
  25.0000     16269
  30.0000     24439
  35.0000     62349
  40.0000      3923
  45.0000      2542
  50.0000      2353
  55.0000      2289
  60.0000      2069
  65.0000      2074
  70.0000      2289
  75.0000      2428
  80.0000      3344
  85.0000      6672
  90.0000     11188
  95.0000     11481
 100.0000      7322
 105.0000      4005
 110.0000      2665
 115.0000      2236
 120.0000      1958
 125.0000      2018
 130.0000      2097
 135.0000      2100
 140.0000      8574
 145.0000     78922
 150.0000     18530
 155.0000     14317
 160.0000     13146
 165.0000     11500
 170.0000      9907
 175.0000      8774
 180.0000      7902
 185.0000      6820
 190.0000      5901
 195.0000      4518
 200.0000      3577
 205.0000      2948
 210.0000      2594
 215.0000     19013
 220.0000     58019
 225.0000     26723
 230.0000     13315
 235.0000      6432
 240.0000      4417
 245.0000      4381
 250.0000      4752
 255.0000      4856
 260.0000      4264
 265.0000      3689
 270.0000      3149
 275.0000      2756
 280.0000      2392
 285.0000      2236
 290.0000      2172
 295.0000      2197
 300.0000      2249
 305.0000      2557
 310.0000      3866
 315.0000      7408
 320.0000     24713
 325.0000      4963
 330.0000      2136
 335.0000      2020
 340.0000      1892
 345.0000      1782
 350.0000      1852
 355.0000      1912
; (Data for Range number 13)
_DRIVE='PHI'
_STEPTIME=2.000000
_STEPSIZE=5.000000
_STEPMODE='C'
_START=0.000000
_THETA=26.225000
_2THETA=52.450001
_KHI=60.000000
_PHI=0.000000
_X=0.000000
_Y=0.000000
_Z=0.000000
_DIVERGENCE=3.000000
_ANTISCATTER=3.000000
_DETECTOR=1
; S.C.
_HV=687.000000
_GAIN=80.000000
_LLD=0.690000
_ULD=1.866000
_DETECTORSLIT='unkn'
_AUX1=0.000000
_AUX2=0.000000
_AUX3=0.000000
_TIMESTARTED=2472.000000
_TEMP_RATE=0.000000
_TEMP_DELAY=0.000000
_KV=35
_MA=40
_RANGE_WL=1.788970
_3DPLANE=0
_2THETACOUNTS
   0.0000      1771
   5.0000      1914
  10.0000      2352
  15.0000      3528
  20.0000      6292
  25.0000     13282
  30.0000     36259
  35.0000    365270
  40.0000      2989
  45.0000      2844
  50.0000      2625
  55.0000      2215
  60.0000      2090
  65.0000      1999
  70.0000      2061
  75.0000      2234
  80.0000      3091
  85.0000      7205
  90.0000     13262
  95.0000     11386
 100.0000      5666
 105.0000      3042
 110.0000      2136
 115.0000      2013
 120.0000      1875
 125.0000      2076
 130.0000      2126
 135.0000      2190
 140.0000      2770
 145.0000    448571
 150.0000     36792
 155.0000     15246
 160.0000      8957
 165.0000      5953
 170.0000      4931
 175.0000      4965
 180.0000      4836
 185.0000      4799
 190.0000      4401
 195.0000      3822
 200.0000      3284
 205.0000      2758
 210.0000      4609
 215.0000    465567
 220.0000     43460
 225.0000     15292
 230.0000     10348
 235.0000      6143
 240.0000      4153
 245.0000      4177
 250.0000      4496
 255.0000      4370
 260.0000      3810
 265.0000      3170
 270.0000      2642
 275.0000      2364
 280.0000      2216
 285.0000      2070
 290.0000      2030
 295.0000      2037
 300.0000      2323
 305.0000      3677
 310.0000      7517
 315.0000     11690
 320.0000     34639
 325.0000    425738
 330.0000      2766
 335.0000      2078
 340.0000      1865
 345.0000      1814
 350.0000      1675
 355.0000      1677
; (Data for Range number 14)
_DRIVE='PHI'
_STEPTIME=2.000000
_STEPSIZE=5.000000
_STEPMODE='C'
_START=0.000000
_THETA=26.225000
_2THETA=52.450001
_KHI=65.000000
_PHI=0.000000
_X=0.000000
_Y=0.000000
_Z=0.000000
_DIVERGENCE=3.000000
_ANTISCATTER=3.000000
_DETECTOR=1
; S.C.
_HV=687.000000
_GAIN=80.000000
_LLD=0.690000
_ULD=1.866000
_DETECTORSLIT='unkn'
_AUX1=0.000000
_AUX2=0.000000
_AUX3=0.000000
_TIMESTARTED=2678.000000
_TEMP_RATE=0.000000
_TEMP_DELAY=0.000000
_KV=35
_MA=40
_RANGE_WL=1.788970
_3DPLANE=0
_2THETACOUNTS
   0.0000      1659
   5.0000      1798
  10.0000      2058
  15.0000      2567
  20.0000      4028
  25.0000      9630
  30.0000     66035
  35.0000     11833
  40.0000      3034
  45.0000      3083
  50.0000      2747
  55.0000      2390
  60.0000      2055
  65.0000      2005
  70.0000      2035
  75.0000      2159
  80.0000      2941
  85.0000      7729
  90.0000     15434
  95.0000     10598
 100.0000      3975
 105.0000      2218
 110.0000      1900
 115.0000      1854
 120.0000      1986
 125.0000      2107
 130.0000      2207
 135.0000      2429
 140.0000      2405
 145.0000     13217
 150.0000     19050
 155.0000      6198
 160.0000      3619
 165.0000      2842
 170.0000      2682
 175.0000      2754
 180.0000      2924
 185.0000      3343
 190.0000      3237
 195.0000      3169
 200.0000      2926
 205.0000      2579
 210.0000      2649
 215.0000     25062
 220.0000     11823
 225.0000      8737
 230.0000      7067
 235.0000      5034
 240.0000      3737
 245.0000      3854
 250.0000      4041
 255.0000      4176
 260.0000      3598
 265.0000      3073
 270.0000      2504
 275.0000      2183
 280.0000      2089
 285.0000      1997
 290.0000      1884
 295.0000      2075
 300.0000      2371
 305.0000      3906
 310.0000      6677
 315.0000      8116
 320.0000     10937
 325.0000     84123
 330.0000      8381
 335.0000      2647
 340.0000      2070
 345.0000      1932
 350.0000      1607
 355.0000      1645
; (Data for Range number 15)
_DRIVE='PHI'
_STEPTIME=2.000000
_STEPSIZE=5.000000
_STEPMODE='C'
_START=0.000000
_THETA=26.225000
_2THETA=52.450001
_KHI=70.000000
_PHI=0.000000
_X=0.000000
_Y=0.000000
_Z=0.000000
_DIVERGENCE=3.000000
_ANTISCATTER=3.000000
_DETECTOR=1
; S.C.
_HV=687.000000
_GAIN=80.000000
_LLD=0.690000
_ULD=1.866000
_DETECTORSLIT='unkn'
_AUX1=0.000000
_AUX2=0.000000
_AUX3=0.000000
_TIMESTARTED=2883.000000
_TEMP_RATE=0.000000
_TEMP_DELAY=0.000000
_KV=35
_MA=40
_RANGE_WL=1.788970
_3DPLANE=0
_2THETACOUNTS
   0.0000      1681
   5.0000      1749
  10.0000      1955
  15.0000      2164
  20.0000      3049
  25.0000      6740
  30.0000     14180
  35.0000      3747
  40.0000      3474
  45.0000      3620
  50.0000      3261
  55.0000      2609
  60.0000      2019
  65.0000      1869
  70.0000      1966
  75.0000      2008
  80.0000      2751
  85.0000      8279
  90.0000     17727
  95.0000      9100
 100.0000      2695
 105.0000      1896
 110.0000      1770
 115.0000      1840
 120.0000      2025
 125.0000      2335
 130.0000      2487
 135.0000      2472
 140.0000      2437
 145.0000      2715
 150.0000      2809
 155.0000      2581
 160.0000      2485
 165.0000      2322
 170.0000      2295
 175.0000      2293
 180.0000      2327
 185.0000      2603
 190.0000      2735
 195.0000      2709
 200.0000      2589
 205.0000      2618
 210.0000      2753
 215.0000      7312
 220.0000      7284
 225.0000      6878
 230.0000      5917
 235.0000      4585
 240.0000      3685
 245.0000      3729
 250.0000      4017
 255.0000      4058
 260.0000      3482
 265.0000      3272
 270.0000      2704
 275.0000      2406
 280.0000      2235
 285.0000      2029
 290.0000      1963
 295.0000      2070
 300.0000      2391
 305.0000      3862
 310.0000      5775
 315.0000      6753
 320.0000      7904
 325.0000     25645
 330.0000     12094
 335.0000      3465
 340.0000      2371
 345.0000      1901
 350.0000      1724
 355.0000      1674
; (Data for Range number 16)
_DRIVE='PHI'
_STEPTIME=2.000000
_STEPSIZE=5.000000
_STEPMODE='C'
_START=0.000000
_THETA=26.225000
_2THETA=52.450001
_KHI=75.000000
_PHI=0.000000
_X=0.000000
_Y=0.000000
_Z=0.000000
_DIVERGENCE=3.000000
_ANTISCATTER=3.000000
_DETECTOR=1
; S.C.
_HV=687.000000
_GAIN=80.000000
_LLD=0.690000
_ULD=1.866000
_DETECTORSLIT='unkn'
_AUX1=0.000000
_AUX2=0.000000
_AUX3=0.000000
_TIMESTARTED=3088.000000
_TEMP_RATE=0.000000
_TEMP_DELAY=0.000000
_KV=35
_MA=40
_RANGE_WL=1.788970
_3DPLANE=0
_2THETACOUNTS
   0.0000      1750
   5.0000      1722
  10.0000      1985
  15.0000      2018
  20.0000      2422
  25.0000      4179
  30.0000      5878
  35.0000      3717
  40.0000      4078
  45.0000      4309
  50.0000      3815
  55.0000      2863
  60.0000      2080
  65.0000      1982
  70.0000      2008
  75.0000      2048
  80.0000      2460
  85.0000      7814
  90.0000     18586
  95.0000      6441
 100.0000      2047
 105.0000      1720
 110.0000      1779
 115.0000      1937
 120.0000      2086
 125.0000      2425
 130.0000      2521
 135.0000      2581
 140.0000      2433
 145.0000      2491
 150.0000      2650
 155.0000      2505
 160.0000      2347
 165.0000      2219
 170.0000      2158
 175.0000      2137
 180.0000      2181
 185.0000      2252
 190.0000      2377
 195.0000      2299
 200.0000      2480
 205.0000      2450
 210.0000      2786
 215.0000      4595
 220.0000      5681
 225.0000      5874
 230.0000      5334
 235.0000      4443
 240.0000      3686
 245.0000      3610
 250.0000      3932
 255.0000      4098
 260.0000      3713
 265.0000      3225
 270.0000      2852
 275.0000      2587
 280.0000      2280
 285.0000      2161
 290.0000      2048
 295.0000      2112
 300.0000      2512
 305.0000      4074
 310.0000      5403
 315.0000      6003
 320.0000      6989
 325.0000     12695
 330.0000      9596
 335.0000      4113
 340.0000      2583
 345.0000      2099
 350.0000      1866
 355.0000      1810
; (Data for Range number 17)
_DRIVE='PHI'
_STEPTIME=2.000000
_STEPSIZE=5.000000
_STEPMODE='C'
_START=0.000000
_THETA=26.225000
_2THETA=52.450001
_KHI=80.000000
_PHI=0.000000
_X=0.000000
_Y=0.000000
_Z=0.000000
_DIVERGENCE=3.000000
_ANTISCATTER=3.000000
_DETECTOR=1
; S.C.
_HV=687.000000
_GAIN=80.000000
_LLD=0.690000
_ULD=1.866000
_DETECTORSLIT='unkn'
_AUX1=0.000000
_AUX2=0.000000
_AUX3=0.000000
_TIMESTARTED=3293.000000
_TEMP_RATE=0.000000
_TEMP_DELAY=0.000000
_KV=35
_MA=40
_RANGE_WL=1.788970
_3DPLANE=0
_2THETACOUNTS
   0.0000      1757
   5.0000      1637
  10.0000      1745
  15.0000      1843
  20.0000      1976
  25.0000      2925
  30.0000      3947
  35.0000      3138
  40.0000      4035
  45.0000      4631
  50.0000      3838
  55.0000      2805
  60.0000      1938
  65.0000      1763
  70.0000      1788
  75.0000      1916
  80.0000      1960
  85.0000      5056
  90.0000     14171
  95.0000      3494
 100.0000      1726
 105.0000      1669
 110.0000      1704
 115.0000      1890
 120.0000      2228
 125.0000      2722
 130.0000      2750
 135.0000      2770
 140.0000      2640
 145.0000      2496
 150.0000      2525
 155.0000      2378
 160.0000      2142
 165.0000      1951
 170.0000      1884
 175.0000      1850
 180.0000      1899
 185.0000      1818
 190.0000      1990
 195.0000      1998
 200.0000      2075
 205.0000      2247
 210.0000      2520
 215.0000      3331
 220.0000      4145
 225.0000      4491
 230.0000      4253
 235.0000      3738
 240.0000      3283
 245.0000      3206
 250.0000      3398
 255.0000      3643
 260.0000      3459
 265.0000      3134
 270.0000      2796
 275.0000      2482
 280.0000      2241
 285.0000      2010
 290.0000      1954
 295.0000      1987
 300.0000      2336
 305.0000      3469
 310.0000      4522
 315.0000      5033
 320.0000      5836
 325.0000      8045
 330.0000      7518
 335.0000      4233
 340.0000      2719
 345.0000      2080
 350.0000      1785
 355.0000      1684
; (Data for Range number 18)
_DRIVE='PHI'
_STEPTIME=20.000000
_STEPSIZE=5.000000
_STEPMODE='S'
_START=0.000000
_THETA=23.500000
_2THETA=47.000000
_KHI=0.000000
_PHI=0.000000
_X=0.000000
_Y=0.000000
_Z=0.000000
_DIVERGENCE=3.000000
_ANTISCATTER=3.000000
_DETECTOR=1
; S.C.
_HV=687.000000
_GAIN=80.000000
_LLD=0.690000
_ULD=1.866000
_DETECTORSLIT='unkn'
_AUX1=0.000000
_AUX2=0.000000
_AUX3=0.000000
_TIMESTARTED=3495.000000
_TEMP_RATE=0.000000
_TEMP_DELAY=0.000000
_KV=35
_MA=40
_RANGE_WL=1.788970
_3DPLANE=0
_2THETACOUNTS
   0.0000      7921
; (Data for Range number 19)
_DRIVE='PHI'
_STEPTIME=20.000000
_STEPSIZE=5.000000
_STEPMODE='S'
_START=0.000000
_THETA=23.500000
_2THETA=47.000000
_KHI=5.000000
_PHI=0.000000
_X=0.000000
_Y=0.000000
_Z=0.000000
_DIVERGENCE=3.000000
_ANTISCATTER=3.000000
_DETECTOR=1
; S.C.
_HV=687.000000
_GAIN=80.000000
_LLD=0.690000
_ULD=1.866000
_DETECTORSLIT='unkn'
_AUX1=0.000000
_AUX2=0.000000
_AUX3=0.000000
_TIMESTARTED=3520.000000
_TEMP_RATE=0.000000
_TEMP_DELAY=0.000000
_KV=35
_MA=40
_RANGE_WL=1.788970
_3DPLANE=0
_2THETACOUNTS
   0.0000      7192
; (Data for Range number 20)
_DRIVE='PHI'
_STEPTIME=20.000000
_STEPSIZE=5.000000
_STEPMODE='S'
_START=0.000000
_THETA=23.500000
_2THETA=47.000000
_KHI=10.000000
_PHI=0.000000
_X=0.000000
_Y=0.000000
_Z=0.000000
_DIVERGENCE=3.000000
_ANTISCATTER=3.000000
_DETECTOR=1
; S.C.
_HV=687.000000
_GAIN=80.000000
_LLD=0.690000
_ULD=1.866000
_DETECTORSLIT='unkn'
_AUX1=0.000000
_AUX2=0.000000
_AUX3=0.000000
_TIMESTARTED=3545.000000
_TEMP_RATE=0.000000
_TEMP_DELAY=0.000000
_KV=35
_MA=40
_RANGE_WL=1.788970
_3DPLANE=0
_2THETACOUNTS
   0.0000      6905
; (Data for Range number 21)
_DRIVE='PHI'
_STEPTIME=20.000000
_STEPSIZE=5.000000
_STEPMODE='S'
_START=0.000000
_THETA=23.500000
_2THETA=47.000000
_KHI=15.000000
_PHI=0.000000
_X=0.000000
_Y=0.000000
_Z=0.000000
_DIVERGENCE=3.000000
_ANTISCATTER=3.000000
_DETECTOR=1
; S.C.
_HV=687.000000
_GAIN=80.000000
_LLD=0.690000
_ULD=1.866000
_DETECTORSLIT='unkn'
_AUX1=0.000000
_AUX2=0.000000
_AUX3=0.000000
_TIMESTARTED=3570.000000
_TEMP_RATE=0.000000
_TEMP_DELAY=0.000000
_KV=35
_MA=40
_RANGE_WL=1.788970
_3DPLANE=0
_2THETACOUNTS
   0.0000      7083
; (Data for Range number 22)
_DRIVE='PHI'
_STEPTIME=20.000000
_STEPSIZE=5.000000
_STEPMODE='S'
_START=0.000000
_THETA=23.500000
_2THETA=47.000000
_KHI=20.000000
_PHI=0.000000
_X=0.000000
_Y=0.000000
_Z=0.000000
_DIVERGENCE=3.000000
_ANTISCATTER=3.000000
_DETECTOR=1
; S.C.
_HV=687.000000
_GAIN=80.000000
_LLD=0.690000
_ULD=1.866000
_DETECTORSLIT='unkn'
_AUX1=0.000000
_AUX2=0.000000
_AUX3=0.000000
_TIMESTARTED=3595.000000
_TEMP_RATE=0.000000
_TEMP_DELAY=0.000000
_KV=35
_MA=40
_RANGE_WL=1.788970
_3DPLANE=0
_2THETACOUNTS
   0.0000      6885
; (Data for Range number 23)
_DRIVE='PHI'
_STEPTIME=20.000000
_STEPSIZE=5.000000
_STEPMODE='S'
_START=0.000000
_THETA=23.500000
_2THETA=47.000000
_KHI=25.000000
_PHI=0.000000
_X=0.000000
_Y=0.000000
_Z=0.000000
_DIVERGENCE=3.000000
_ANTISCATTER=3.000000
_DETECTOR=1
; S.C.
_HV=687.000000
_GAIN=80.000000
_LLD=0.690000
_ULD=1.866000
_DETECTORSLIT='unkn'
_AUX1=0.000000
_AUX2=0.000000
_AUX3=0.000000
_TIMESTARTED=3619.000000
_TEMP_RATE=0.000000
_TEMP_DELAY=0.000000
_KV=35
_MA=40
_RANGE_WL=1.788970
_3DPLANE=0
_2THETACOUNTS
   0.0000      6856
; (Data for Range number 24)
_DRIVE='PHI'
_STEPTIME=20.000000
_STEPSIZE=5.000000
_STEPMODE='S'
_START=0.000000
_THETA=23.500000
_2THETA=47.000000
_KHI=30.000000
_PHI=0.000000
_X=0.000000
_Y=0.000000
_Z=0.000000
_DIVERGENCE=3.000000
_ANTISCATTER=3.000000
_DETECTOR=1
; S.C.
_HV=687.000000
_GAIN=80.000000
_LLD=0.690000
_ULD=1.866000
_DETECTORSLIT='unkn'
_AUX1=0.000000
_AUX2=0.000000
_AUX3=0.000000
_TIMESTARTED=3645.000000
_TEMP_RATE=0.000000
_TEMP_DELAY=0.000000
_KV=35
_MA=40
_RANGE_WL=1.788970
_3DPLANE=0
_2THETACOUNTS
   0.0000      6908
; (Data for Range number 25)
_DRIVE='PHI'
_STEPTIME=20.000000
_STEPSIZE=5.000000
_STEPMODE='S'
_START=0.000000
_THETA=23.500000
_2THETA=47.000000
_KHI=35.000000
_PHI=0.000000
_X=0.000000
_Y=0.000000
_Z=0.000000
_DIVERGENCE=3.000000
_ANTISCATTER=3.000000
_DETECTOR=1
; S.C.
_HV=687.000000
_GAIN=80.000000
_LLD=0.690000
_ULD=1.866000
_DETECTORSLIT='unkn'
_AUX1=0.000000
_AUX2=0.000000
_AUX3=0.000000
_TIMESTARTED=3669.000000
_TEMP_RATE=0.000000
_TEMP_DELAY=0.000000
_KV=35
_MA=40
_RANGE_WL=1.788970
_3DPLANE=0
_2THETACOUNTS
   0.0000      7040
; (Data for Range number 26)
_DRIVE='PHI'
_STEPTIME=20.000000
_STEPSIZE=5.000000
_STEPMODE='S'
_START=0.000000
_THETA=23.500000
_2THETA=47.000000
_KHI=40.000000
_PHI=0.000000
_X=0.000000
_Y=0.000000
_Z=0.000000
_DIVERGENCE=3.000000
_ANTISCATTER=3.000000
_DETECTOR=1
; S.C.
_HV=687.000000
_GAIN=80.000000
_LLD=0.690000
_ULD=1.866000
_DETECTORSLIT='unkn'
_AUX1=0.000000
_AUX2=0.000000
_AUX3=0.000000
_TIMESTARTED=3694.000000
_TEMP_RATE=0.000000
_TEMP_DELAY=0.000000
_KV=35
_MA=40
_RANGE_WL=1.788970
_3DPLANE=0
_2THETACOUNTS
   0.0000      7063
; (Data for Range number 27)
_DRIVE='PHI'
_STEPTIME=20.000000
_STEPSIZE=5.000000
_STEPMODE='S'
_START=0.000000
_THETA=23.500000
_2THETA=47.000000
_KHI=45.000000
_PHI=0.000000
_X=0.000000
_Y=0.000000
_Z=0.000000
_DIVERGENCE=3.000000
_ANTISCATTER=3.000000
_DETECTOR=1
; S.C.
_HV=687.000000
_GAIN=80.000000
_LLD=0.690000
_ULD=1.866000
_DETECTORSLIT='unkn'
_AUX1=0.000000
_AUX2=0.000000
_AUX3=0.000000
_TIMESTARTED=3719.000000
_TEMP_RATE=0.000000
_TEMP_DELAY=0.000000
_KV=35
_MA=40
_RANGE_WL=1.788970
_3DPLANE=0
_2THETACOUNTS
   0.0000      6910
; (Data for Range number 28)
_DRIVE='PHI'
_STEPTIME=20.000000
_STEPSIZE=5.000000
_STEPMODE='S'
_START=0.000000
_THETA=23.500000
_2THETA=47.000000
_KHI=50.000000
_PHI=0.000000
_X=0.000000
_Y=0.000000
_Z=0.000000
_DIVERGENCE=3.000000
_ANTISCATTER=3.000000
_DETECTOR=1
; S.C.
_HV=687.000000
_GAIN=80.000000
_LLD=0.690000
_ULD=1.866000
_DETECTORSLIT='unkn'
_AUX1=0.000000
_AUX2=0.000000
_AUX3=0.000000
_TIMESTARTED=3744.000000
_TEMP_RATE=0.000000
_TEMP_DELAY=0.000000
_KV=35
_MA=40
_RANGE_WL=1.788970
_3DPLANE=0
_2THETACOUNTS
   0.0000      6858
; (Data for Range number 29)
_DRIVE='PHI'
_STEPTIME=20.000000
_STEPSIZE=5.000000
_STEPMODE='S'
_START=0.000000
_THETA=23.500000
_2THETA=47.000000
_KHI=55.000000
_PHI=0.000000
_X=0.000000
_Y=0.000000
